Repository: rubylm2/is597-final-project

File: dataset_processed/processed_fulltext_381.txt (part 1 of 2)
the nature of paper b l browning definition and origin paper is so ubiquitous in our daily lives that it is difficult to imagine effective functioning of our technological society without it indeed we often measure the level of contemporary cultures by the amount of paper consumed in the united states the amount is more than  pounds per capita annually and is rising year by year the contributions of paper are not without drawbacks a limited supply of fibrous source materials problems of air and water pollution in manufacturing processes and questions of disposal of the paper once it has served its intended purposes paper has not always held so important a place in the human economy the multitude of demands that paper now fills were necessarily satisfied by other materials it is significant that the earliest use of paper was in written communication in this it was preceded by other less abundant or less appropriate materials baked clay tablets in the near east sheets of papyrus in the nile valley parchment or vellum in the near east and europe cloth or strips of wood and bamboo in china and sheets of macerated barks in oceania africa and the early americas the word paper is used to describe a felted sheet of fibers formed by passing a liquid suspension of the fibers through a fine screen the liquid drains away to leave a mat of fibers which is removed from the screen and dried the definition is general the fibers commonly used are composed chiefly of cellulose although paper can be and is made from fibers of many other types including glass asbestos wool metals and synthetic polymers the liquid is almost always water although other liquids can be used water is inexpensive and plentiful and its interaction with cellulose fibers contributes unique properties in swelling of fibers during mechanical processing and in formation of the paper sheet and in fiber to fiber bonding which occurs as the sheet is dried and which is responsible for the greater part of the mechanical strength of paper paper is reported to have been in use in china before the christian era although hou han shu book of the second han dynasty credits its invention in ad  to tsi lun who is said to have made sheets of paper from macerated tree bark hemp waste old rags and fishnets  the craft soon spread to korea and japan and found its way into central asia and persia by the routes of the camel caravans the arabs began making paper about ad  and the art spread to syria egypt and morocco the moors introduced paper into spain about ad  in  a paper mill was established at fabriano italy papermaking began in france and germany in the fourteenth century and in england in the fifteenth the first american paper mill was established in  near germantown pennsylvania by william rittenhouse a dutch papermaker until the invention of the paper machine paper was made by a labori
the nature of paper  ous hand process common materials in europe were cotton and linen rags and hemp the wet fibers were stamped or pounded by hand until they reached a condition suitable for papermaking and then made into a dilute suspension in a large tank or vat a portion of the suspension was dipped up into a rectangular mold fitted at the bottom with a wire screen and the water was allowed to drain away while the papermaker gently shook the mold from side to side to ensure even formation of the sheet the wet sheet was couched from the screen by pressing a felt or blotter against it and a stack of felts and paper sheets was compacted in a screw press to flatten the sheets and to remove additional water the stack was then separated and the sheets were allowed to dry in the air the surface of the paper was smoothed or burnished by rubbing it with a polished stone and sizings of animal glue or starch were applied to writing paper to prevent feathering of inks the invention of the printing press with movable type in the fifteenth century and the growing demand for printing and writing papers created increasing pressure on the supply and on the requisite raw materials these needs were met by the paper machine and by the use of fibers from wood in  the fourdrinier machine was invented by nicholas louis robert of france and development by the fourdrinier brothers in england followed soon thereafter the paper machine forms presses and dries the sheet in one continuous operation machinemade papers were introduced in the early s and rapidly found their way into newsprint writing and printing papers today except for the making of some special art papers the craft of hand papermaking in the united states is restricted to a few hobbyists handmade paper is still produced in europe and the far east as production of paper grew an increasing scarcity of cotton fibers developed and there was intense competition in the markets for used cotton clothing and rags cloth wrappings from egyptian mummies were imported in large quantities in the early nineteenth century sometimes over the violent opposition of many citizens who feared they might transmit disease other sources of fibers also proved inadequate and attention was directed to wood the first suggestion that paper could be produced from wood appears to have been made in  by the naturalist reamur who observed the paperlike quality of wasps nests made from wood the idea was not reduced to practice and only with the invention of chemical pulping processes with wood as an abundant raw material was the production of paper on a large scale made possible the materials of paper fimers cellulose fibers are the chief source of fibrous materials for papermaking only a few specialty papers include fibers of other compositions cellulose fibers from many sources are used fibers from the seed hair of cotton are the purest form of cellulose raw cotton after dewaxing and a mild alkali cook is essentially pure cellulose cellulose is a high polymer that is it is made up of many single relatively simple units combined chemically into very large molecules the individual units are composed of molecules of glucose or grape sugar combined with loss of one molecule of water from
 the library quarterly each glucose unit added into long linear chains the structural form of glucose as drawn by the chemist is shown in figure  that of glucose units chh h ho oh h oh glucose fig the chemical formula for glucose in the preferred chain form as they are combined in the cellulose chain molecule is shown in figure  the linkage between units in the chain depends on how the plane of the individual units are disposed in cellulose each unit is located at  to the plane of the adjacent units and the glucose units are said to be b linked fig  starch the amylose portion is identical with cellulose except that all glucose units are in the same relative positions in the chain and are described as being a linked the linear chains of glucose units in cellulose are very long in native cellulose as grown in the plant the chains are composed of   units  purification processes degrade and shorten the cellulose chains which typically are composed of   units in common papermaking fibers the length of the chain molecules can be visualized if one imagines that each glucose unit is one eighth inch in length a native cellulose chain then would be about  feet in length a cellulose fiber from wood is about one to seven millimeters in length about one twenty fifth to one third inch and twenty five to fifty microns in diameter about  fibers arranged alongside in parallel fashion would be required to cover a span of one inch the tiny fibers are also very light between one million and ten million are required to weigh one gram equivalent to one thirtieth ounce each fiber has a central cavity or lumen that contains the protoplasm in the growing cell the lumen is collapsed in the processed fiber which then commonly assumes a ribbonlike form the chains of glucose units in the cellulose molecule are grouped in parallel fashion to form fibrils which are arranged spirally around the axis of the fiber in concentric layers fig  wood is the major source of paperh h h ch c o i h ho  h h ln  fig a glucose unit in the cellulose chain molecule
the nature of paper  making fibers approximately  percent of the papermaking pulps produced in the united states are derived from wood other fiber sources include straws bamboo and sugarcane bagasse these are important in countries in which they are available in quantity and which lack adequate wood resources all these fibrous materials contain ligneous binding substances together with the group of carbohydrates which accompany cellulose in plants and are called the hemicelluloses the fibers must be separated from the lignin and the major portion of the hemicelluloses by processes of chemical digestion and bleaching to yield fibrous pulps that are suitable for papermaking pulps are manufactured from wood by several processes see for example   mechanical pulp or groundwood is produced by grinding peeled bolts of wood against a rotating abrasive stone under a stream of water or by grinding chips in a disk type mill properly prepared groundwood consists of separated fibers and fiber bundles it contains all the components of the original wood except for the slight loss of watersoluble materials chemical wood pulp is prepared by digesting wood chips with a cooking or pulping liquor at elevated temperatures  c under pressure in the acid sulfite process the cooking liquor contains calcium sodium or ammonium bisulfite with an excess of free sulfurous acid the bisulfite process uses a less acid liquor in which the chemical is magnesium or sodium bisulfite in the neutral sulfite or neutral sulfite semichemical nssc process the cooking liquor contains sodium sulfite plus sodium bicarbonate the pulping reactions take place in a weakly alkaline solution the oldest chemical pulping process is the soda process in which the chips are cooked with a solution of caustic soda this process produces a bulky pulp with good opacity and was in the past favored for manufacture of book papers but production is now unimportant in comparison with other processes over  percent of the chemical wood pulp is now produced by the sulfate or kraft process in which the cooking liquor contains sodium hydroxide caustic soda plus sodium sulfide the spent fig schematic representation of the cell wall of a softwood fiber after h meier m  middle lamella p  primary wall si s ss  secondary wall liquor is concentrated and burned for recovery of inorganic chemicals sodium sulfate salt cake is frequently used to make up chemical losses accounting for the name sulfate process chemical pulps produced by any of these processes are tan to brown in color and contain residual lignin not removed by pulping a white pulp is produced by a bleaching process to remove residual lignin and other organic impurities common bleaching agents are chlorine gas hypochlorites chlorine dioxide and peroxides these are applied in one or another sequence with washing or alkaline extraction between stages pulps for conversion to
 the library quarterly cellulose derivatives or for preparation of papermaking alpha pulps are given additional treatment with hot dilute caustic soda solutions either at the end of the bleaching procedure or as an intermediate step in the bleaching sequence groundwood is bleached by application of peroxides or of sodium or zinc hydrosulfite the process is one of brightening rather than bleaching since little of the groundwood is dissolved during the process pulps are made from both hardwoods and softwoods each has properties which especially adapts it to specific grades of paper the fiber furnish of many papers is a blend of several types of pulp a wood pulp from any one source consists of fibers which differ considerably in length width and structure cotton fibers account for only a small part of total paper production they are generally more expensive than wood pulps and their use is limited to papers in which they lend qualities not obtainable with wood pulp fibers many papers are manufactured from blends of cotton fibers with purified wood pulps rag content papers are required to contain at least  percent cotton fibers cotton fibers are obtained from new and used rags cotton wastes and cuttings and cotton linters fine rag content papers are made almost entirely of new rags the purification of cotton materials for papermaking is usually accomplished by an alkaline cook with soda ash or lime or both followed by bleaching cotton fibers are used principally for high grade bond writing and ledger papers where durability and permanence are important and in drawing index onionskin and technical papers such as blueprint and direct line these fibers are also used in the manufacture of blotting papers saturating felts and vulcanized fiber where absorbency fiber length and fiber strength are necessary nonfibrous materils a paper made of cellulose fibers alone has only limited applications the extraordinary versatility of paper arises from the ease with which the basic sheet of fibers can be modified by addition of nonfibrous materials and the wide range of properties which can be achieved to meet the requirements of a multitude of end uses the application of sizing loading coloring coating impregnating and laminating materials illustrates only a few of the additives commonly employed fireproofing and flameproofing agents antioxidants microbiological control agents insect and rodent repellents wet strength agents internal adhesives and many others are introduced for special purposes composite structures of paper with metal foil wood veneer plastic films fabrics asphalt waxes and others extend possible applications the grades of paper comprising writing printing and book papers are of particular interest in the fields of publishing advertising and communications they cover a wide range of quality depending on the intended use these papers are always made of cellulose fibers mostly derived from wood pulp and in the more inexpensive papers containing groundwood the papers are normally internally sized with starch or rosin most printing and book papers are loaded that is inorganic white pigments or loading materials such as clay or calcium carbonate are introduced to improve opacity and printing quality the printing and book grades are often coated with a compo
the nature of paper  sition containing a white pigment and an adhesive such as starch or casein in order to increase surface smoothness and printing quality practically all papers are colored even white papers into which are introduced small quantities of tinting colors to increase apparent whiteness manufacture of paper the paper mill is designed to prepare fibrous and nonfibrous raw materials for papermaking and to manufacture paper by means of a paper machine see for example   the first step is called stock preparation the supply of fibrous pulps or blend of pulps called the furnish is subjected to mechanical action in the presence of water by a process known as beating or refining in this process the fibers are swollen in water they are somewhat shortened and most important they develop fraying and fibrillation at the surface so that the surface area is increased and bonding in the sheet is enhanced sizing loading coloring and other nonfibrous materials may be added during the refining or before the paper sheet is formed the prepared fibrous stock is diluted with water and introduced onto the paper machine the wet sheet is formed as the water is drained away through the moving wire screen then pressed and dried by passage over a series of cylindrical steam heated driers the present day high speed fourdrinlier paper machine is a costly and complex mechanism it forms and dries the sheet and in many cases introduces coatings or other surface treatments as a part of the operation some machines make a continuous web  or more inches wide others operate at speeds of  or more feet per minute about sixty miles per hour recent modifications employ a method in which the sheet is formed between two moving wire screens so that the water is removed from both sides as the sheet is formed  another kind of paper machine is known as the cylinder machine in which a wire screen covered cylinder rotates in a vat containing the suspension of fibers suction applied inside the cylinder forms the mat of fibers on the screen the wet sheet then is carried to presses and driers the cylinder machine is used mostly in production of paperboard it may comprise several cylinders wet sheets from which are combined before pressing and drying coatings and surface sizes may be introduced as a part of the machine operation the treatment is applied to the partially dried sheet and drying is completed through the remainder of the drying section many printing papers are manufactured in this way by the process known as machine coating the application of coatings and surface sizes is sometimes accomplished also as a separate operation after a base sheet has been dried almost all paper is calendered to improve smoothness and gloss of its surface the calender is a set or stack of horizontal cast iron rolls with chilled hardened surfaces resting one on the other in a vertical bank at the end of the drier section of the paper machine the paper is passed between all or part of the rolls  supercalendering is performed as an operation separate from the paper machine it increases the depisity smoothness and gloss of the paper the supercalender is a calender stack which has alternate chilled
 the library quarterly cast iron and soft rolls of highly compressed cotton or paper the effects of supercalendering are governed by the pressure the water content of the sheet during the process the temperature and other factors watermarks in handmade papers are produced by preparing raised lines to form a design on the wire screen the mat of fibers is thinned in areas corresponding to the design so that the watermark is thrown in bold relief when the paper is viewed by transmitted light light and shade watermarks are produced by embossing the screen so that the design is formed by variations in thickness of the sheet watermarks in machine made papers are produced by a dandy roll which is a screen covered roll bearing a raised pattern and rotating above and in contact with the wet sheet as it passes under the roll on the paper machine wire laid and wove marks in writing papers are made by use of a forming screen or dandy roll bearing the desired design chemical watermarks are formed by impregnation in areas corresponding to the design with a material which partially transparentizes the paper an extensive collection of watermarks many exhibiting a high degree of artistry may be seen at the dard hunter museum institute of paper chemistry appleton wisconsin measurable properties of paper the properties of paper which are important to the user may be classified as physical optical and chemical a prospective purchaser of paper may judge its quality by subjective observations for example color opaqueness smoothness surface texture stiffness or limpness and water or oil repellency for more dependable and objective evaluation of paper properties and to provide specifications for sale or purchase it is necessary to employ instrumental methods of measurement even these fail on occasion and subtle differences that one can feel or detect often cause much agony in attempts to describe them instrumentally nevertheless much effort has been devoted to standardization of methods for testing of paper and considerable progress has been made standard methods have been established in the united states by the american society for testing and materials astm and the technical association of the pulp and paper industry tappi   and internationally by the international standards organization iso most of the physical tests are profoundly influenced by the moisture content of the paper at the time of test cellulose and paper are hygroscopic and maintain under normal conditions of relative humidity a water content amounting to several percentage points by weight typical sorption isotherms are shown in figure  from  because of hysteresis the desorption isotherm always lies above that for adsorption that is the amount of sorbed water at any relative humidity depends on whether the measurement is made after passing from a higher or a lower relative humidity the desorption isotherm in figure  is that for a paper which is dried from the wet condition a closed hysteresis loop is obtained only when the desorption isotherm is determined after the adsorption isotherm for the paper in an initially dry condition constant testing conditions and reproducible test values can be obtained only if the paper is properly conditioned and tested at a specified temperature and relative humidity to
the nature of paper  assure a standard moisture content for example according to the tappi standard  b a temperature of    c and a relative humidity of    percent as we have seen paper is essentially a mat of fibers we must now ask what holds the fibers together what is the character of the fibers which lends to paper its remarkable strength in brief the mechanical properties of paper are determined by complex interactions of individual fiber properties and by the nature and extent of bonding between the fibers the following are basic factors which establish paper strength fiber dimensions fiber strength bonded area bonding strength per unit bonded area distribution of bonds sheet formation fiber conformability flexibility and stress distribution   many of these factors are influenced by chemical composition mechanical treatment and degree of swelling of fibers during stock preparation pressing of the wet sheet before and during drying and the presence of additives adhesives sizing agents fillers etc in the furnish no completely satisfactory theoretical treatment of paper strength has yet been achieved although models based upon idealized fibrous structures  i    z   w z   d        relative humidity  fig typical moisture sorption isotherms for paper a  adsorption d  desorption
 the library quarterly have aided mathematical analysis see for example  the bonding between fibers depends largely upon the surface area in contact in the finished paper this is established by the swelling and fibrillation of the fibers during stock preparation the flexibility and compressibility of the wet fibers the extent of wet pressing and other factors the bonding between fiber surfaces or fibrils table  tensile breaking length of materials material breaking referkilometers ence steel wire   copper wire hard drawn      rayon acetate   hemp    flax irish    silk   cotton    wood fibers coniferous woods    wood coniferous    greaseproof paper wood pulp   tracing paper wood nulp    document paper rag   duplicator paper esparto   newsprint wood pulp   blotting paper cotton    breaking lengths for papers are in the machine direction at the molecular level is attributed to hydrogen bonding which is effective through the hydroxyl oh groups on adjacent cellulose chains or on surfaces in sufficiently close contact failure of paper under stress may occur by breaking of fibers or by failure of the bonds between the fibers usually it is a complex phenomenon involving both kinds of failure either simultaneously or successively as the stressing proceeds additives which contribute to fiber bonding such as starch mannogalactan gums and several other high polymeric materials are known as beater adhesives they act as a cementing material between the fibers they increase the strength properties and at the same time alter the contributions of fiber strength and bonding at failure caused by stress   physical properties the tensile strength of paper is measured by a tensile testing machine strips of paper fifteen or twenty five millimeters wide are stressed to failure  c n the tensile strength at failure the stretch and sometimes the total work to failure tensile energy absorption are recorded  n paper is a remarkably strong material for purposes of comparison it is convenient to express tensile strength as tensile breaking length that is the length of a freely suspended strip of material which will break under its own weight when expressed in this way the tensile strength is not dependent on thickness or width of the specimen the breaking length is the tensile strength of the material divided by the density when both are expressed in the same dimensional units the breaking length of several papers together with some values for fibers and other materials are given in table  the tensile strength of paper does not attain the value which theoretically could be achieved if it were determined solely by the strength of the individual fibers tensile failure occurs primarily because of failure of the interfiber bonds although observation of tensile breaks shows that many individual fibers are broken  the zero span tensile strength is measured by a modified tensile testing procedure in which a strip of paper is
the nature of paper  held in two pairs of jaws which are in contact when initial tensile stress is applied  the test provides a meaningful measure of average fiber strength bonding between the fibers has little or no effect in the testing of most papers resistance to tearing is an important property in many grades of paper it is expressed as the force required to initiate and continue a tear  d but the preferred approach defines the property as tearing energy that is the force times the distance through which the tear is continued most of the data on tearing resistance have been obtained by a procedure in which the force is exerted at a right angle to the paper uncertainty arises when the tear does not occur cleanly across the sheet in a recently developed method  known as the in plane procedure the tearing energy is measured by exerting a force in the plane of the sheet the two methods do not always give comparable results because the nature of the tear is different the folding endurance is measured by an instrument commonly the mit tester which subjects a strip of paper fifteen millimeters wide to folding through a total angle of  while it is held in jaws having a radius of curvature at the folding edge of    millimeters  p the paper strip is held under a tension of one kilogram or  kilogram during the folding endurance test so that the folding endurance measures the number of double folds which can be accomplished until the paper fails under the specified tension the folding endurance test is especially important in papers which are subjected to folding during use for example record papers map papers currency papers and book papers the range of values for folding endurance is very large some highquality papers will endure  or more double folds at one kilogram tension whereas very weak or degraded papers may fail after one or two folds or may even break under an initial tension of  kilogram before any fold is made values of one or only a few folds are not usually considered significant unfortunately the folding endurance test is less reproducible than most other physical tests and a considerable scatter of values is commonly obtained even on relatively uniform machine made papers finish and smoothness are judged most reliably on the basis of printing quality which at present is adequately determined only by making test prints with commercial equipment there is a variety of smoothness tests which are usually concerned with the printing quality of the paper the gloss of some coated papers is measured with a glossmeter  m absorption of water or oil is important in many sized papers including those designed for writing printing and packaging resistance to absorption of water is measured by the time required for a drop of water of specified size to be absorbed into the paper or by the time required for penetration of liquid water into or through the sheet when one side is placed in contact with water  g i resistance to absorption is contributed by sizing agents such as rosin waxes proteins and fluorocarbons resistance to passage of liquids through the paper is important in applications such as filtering papers resistance to passage of gases and vapors for example  
 the library quarterly is important in filtering applications for example vacuum cleaner bags food packaging materials and many others optical propertis color is probably the first property of paper noted by an observer a colored paper is produced by introduction of a dye or colored pigment during the papermaking process almost all papers are colored even white papers are colored by addition of a blue dye or pigment to make the paper appear whiter although in fact it is made grayer the color of paper is determined by the extent to which light of various wavelengths is absorbed or reflected color is defined instrumentally by recording the percentage reflectance at wavelengths within the visible spectrum that is   millimicrons mg or micrometers gm typical reflectance plots for several papers are shown in figure  from  brightness is the most frequently measured and specified optical property it is defined as the percentage reflectance at  miu when measured by a carefully standardized procedure  j since this wavelength is at the blue end of the spectrum changes in brightness reflect increase or decrease in yellowness of white pulps or papers optical whiteners or brighteners are often added to make papers appear whiter these are fluorescent dyes or pigments which absorb radiation in the ultraviolet region and reemit it in the blue region of the spectrum opacity is especially important in printing papers to avoid showthrough when the paper is printed on both sides the relative opacity of papers can be judged easily in a subjective fashion by placing the sheets over a printed page the property is measured instrumentally with an opacity meter or opacimeter  e chemical propertis the composition of paper is established by the fiber furnish by the various sizing filling coating coloring and other nonfibrous materials added and by impurities introduced from process water mill equipment or other sources the analysis of paper is designed to detect the presence of or to determine the amount of various materials used in manufacture or present as impurities the fiber composition of a paper is found by methods of fiber analysis in which the paper is disintegrated the fibers are stained by an appropriate reagent and the proportion of each kind of fiber is determined by counting with observation under the microscope  a chemical analysis for any specific constituent is performed by suitable methods many of which have been accepted as standards   a recent book gives a detailed description of procedures for detection and determination of the constituents of paper  methods for analysis of paper must include those for a wide range of components because of the extraordinary diversity of materials intentionally added during manufacture or present as impurities analysis frequently becomes a difficult undertaking because of the many components which may be present the necessity for determining many substances present in small amounts or in traces and the complex composition of many components which are commercial products and not pure compounds sometimes the analyst is presented with a still more perplexing problema paper is observed to have unusual properties and he is required to deter
  t black lblu  wavelength m i clc     too wavelength ma fig typical reflectance spectra of papers
 the library quarterly mine whether in fact anything has been added to contribute to these properties minor or trace impurities may be present which profoundly affect the use properties of some grades of paper these impurities may occur as specks or spots which detract from appearance and which may impair usefulness of the paper for example conducting spots in electrical papers or specks of corrosive materials in metal wrapping papers other impurities may be deleterious even if they are distributed uniformly throughout the paper in very small amounts examples are watersoluble sulfates and chlorides which may promote tarnishing and corrosion of metals with which the paper comes into contact sulfur compounds which cause corrosion of silver metallic compounds which may contribute to catalytic deterioration of paper or of food and other materials which may be packaged in paper and toxic materials such as compounds of mercury and arsenic the food and drug administration specifies zero tolerance for mercury in food packaging papers because of the influence of acidic and alkaline materials on the stability of paper methods for determination of these substances have assumed considerable importance the methods commonly used are of two types a the paper is extracted with water and the total amount of acid or alkali extracted is determined by titration  f or b the paper is extracted with water and the hydrogen ion concentration ph of the water extract is measured in method b the extraction is performed with cold water  o or with hot water  h the ph is defined as the negative logarithm of the hydrogen ion concentration in moles or equivalents per liter at  c neutrality is represented by a ph of  lower values indicate increasingly acid solutions higher values increasingly alkaline solutions earlier investigators usually determined acidity or alkalinity by the titration method since the development of simple and reliable laboratory meters the ph method has been preferred a method of measuring contact ph is based on direct application of measuring electrodes to the wetted paper or to a drop of water placed on the sheet the values found are in essential agreement with those obtained by measuring the ph of the cold water extract but deviations may result owing to time of contact the uniformity of the paper throughout its thickness the buffering capacity of substances in the paper and other factors  although the term ph of paper is often used it does not represent a meaningful statement of composition the concept of ph was developed to describe the physicochemical properties of dilute aqueous solutions and has no fundamental significance in application to a heterogeneous solid material containing only adsorbed water if the paper contains alum or other substances that become more acid or basic upon hydrolysis the amount of acid in the case of alum that appears in the extract will be greater when the hot extraction method is used and the ph will be lower the greater potential acidity or alkalinity may or may not be effective during the natural aging of papers at normal temperatures stability of paper durability and permanenc paper is by its nature a perishable material it can be burned it decays it can be attacked by insects and
the nature of paper  rodents and it is degraded or destroyed by chemical reaction with many materials nevertheless in the absence of seriously deteriorative influences paper endures for many years or even for many centuries any paper product must last long enough to serve its intended function many uses of paper do not demand any great degree of permanence once the use requirement has been satisfied the paper has no further utility on the other hand in papers used for record keeping legal documents library books of permanent value art works and similar applications it is vital that the paper retain its original character without alteration over periods of many decades or centuries the permanence of paper used for books and records has been a subject of concern for more than  years see for example  the results of many observations and researches have been published additional investigations are now underway in several laboratories in  the cotton fiber paper group of the writing paper manufacturers association established at the institute of paper chemistry a research project on the permanence and durability of writing papers which is being continued currently the objectives of this research have been primarily to study the validity of accelerated aging procedures for prediction of permanence and to establish the more important factors influencing permanence paper is complex in composition and structure the profound effects of source and nature of fibers of the response of fibers during processing and stock preparation of variables during the complicated processes of sheet forming pressing and drying on the paper machine of the addition of sizing filling coating and other additives of the introduction of impurities from raw materials or in processing all of these contribute to the fabrication of a product which cannot be described or evaluated simply the sensitivity of measurable physical properties of paper to variations in moisture content as well as to formation and relaxation of internal stresses which may be induced by mechanical treatment and by temperature or humidity cycling contribute to difficulties in interpretation of test results more research will surely be necessary to elucidate the behavior and properties of paper under various conditions of storage and use and to evaluate the relative contributions of factors which influence permanence papermakers prefer to distinguish between the concepts of durability and permanence durability is the property of resisting deterioration by use that is the handling to which paper may be subjected the hazards incident to heavy use of books in libraries or the ability of sandpaper to hold together until the user finishes his work permanence on the other hand refers to the degree to which a paper retains its original qualities during storage  in a sense permanence may be defined as the retention of durability whether the latter be small or great a paper may be durable but not permanent that is durability may be lost rapidly because the paper contains an excessive amount of acids or it may be permanent but not durable the quality of durability is built into a paper when it is made that is by choice of fibers conditions of manufacture and the inclusion of additives which may enhance resistance to dam
