Repository: rubylm2/is597-final-project

File: fulltext_corpus/fulltext/fulltext_381.txt (part 2 of 2)
THE NATURE OF PAPER 31 rodents, and it is degraded or destroyed by chemical reaction with many mate- rials. Nevertheless, in the absence of seriously deteriorative influences, paper endures for many years or even for many centuries. Any paper product must last long enough to serve its intended function. Many uses of paper do not demand any great degree of per- manence; once the use requirement has been satisfied, the paper has no further utility. On the other hand, in papers used for record keeping, legal docu- ments, library books of permanent value, art works, and similar applica- tions, it is vital that the paper retain its original character without alteration over periods of many decades or cen- turies. The permanence of paper used for books and records has been a subject of concern for more than 200 years (see, for example [22]). The results of many observations and researches (have been published; additional in- vestigations are now underway in sev- eral laboratories. In 1962 the Cotton Fiber Paper Group of the Writing Pa- per Manufacturers Association estab- lished at the Institute of Paper Chem- istry a research project on the perma- nence and durability of writing papers which is being continued currently. The objectives of this research have been primarily to study the validity of accel- erated aging procedures for prediction of permanence and to establish the more important factors influencing perma- nence. Paper is complex in composition and structure. The profound effects of source and nature of fibers, of the response of fibers during processing and stock preparation, of variables during the complicated processes of sheet forming, pressing, and drying on the paper machine, of the addition of sizing, filling, coating, and other ad- ditives, of the introduction of impuri- ties from raw materials or in processing -all of these contribute to the fabri- cation of a product which cannot be described or evaluated simply. The sensitivity of measurable physical properties of paper to variations in moisture content, as well as to forma- tion and relaxation of internal stresses which may be induced by mechanical treatment and by temperature or hu- midity cycling, contribute to difficulties in interpretation of test results. More research will surely be necessary to elucidate the behavior and properties of paper under various conditions of storage and use and to evaluate the relative contributions of factors which influence permanence. Papermakers prefer to distinguish between the concepts of durability and permanence. Durability is the property of resisting deterioration by use, that is, the handling to which paper may be subjected, the hazards incident to heavy use of books in libraries, or the ability of sandpaper to hold together until the user finishes his work. Perma- nence, on the other hand, refers to the degree to which a paper retains its original qualities during storage [7]. In a sense, permanence may be defined as the retention of durability, whether the latter be small or great. A paper may be durable but not permanent that is, durability may be lost rapidly be- cause the paper contains an excessive amount of acids), or it may be perma- nent but not durable. The quality of durability is built into a paper when it is made, that is, by choice of fibers, conditions of manu- facture, and the inclusion of additives which may enhance resistance to dam-
32 THE LIBRARY QUARTERLY age during use. Permanence is deter- mined by the composition of the paper and by external conditions to which it is subjected during storage or use. FACTORS INFLUENCING PERMANENCE The factors which influence perma- nence may be divided into: (a) inter- nal factors, which are established pri- marily by the composition of the paper; and (b) external factors, which are determined by conditions during stor- age and use, for example, temperature, relative humidity of the atmosphere (which controls the hygroscopic mois- ture content of the sheet), exposure to light, atmospheric contaminants (sul- fur dioxide, nitrogen oxides, ozone), and the existence of biological hazards (decay by bacteria or fungi and attack by insects or rodents). The control of internal factors is in the province of the manufacturer, who must choose the raw materials and processes which are requisite for pro- duction of paper having the necessary stability for intended uses. Control of external factors is the responsibility of the user. Methods for control of atmos- pheric contamination and biological deterioration are obvious and well known, even if burdensome. Hence, for any selected paper, the additional im- portant conditions for maintaining sta- bility available to the user are control of temperature and relative humidity. Permanence of the fibers is governed largely by the resistance of cellulose to deterioration. Pure cellulose is a relatively stable organic compound; when stored under optimal conditions it can be preserved for centuries or millennia without severe deterioration. Nevertheless, it is subject to alteration by several types of chemical attack, of which the most important from the viewpoint of permanence are oxidation, hydrolysis, and photochemical reac- tions. Cellulose is oxidized by atmospheric oxygen, although under normal condi- tions the rate of oxidation reactions is slow. Oxidation leads to formation of carbonyl (reducing) groups and of carboxyl (acidic) groups at one or more locations in the glucose units which comprise the cellulose chain molecule. Oxidation also results in formation of peroxides [23], which con- tribute to further oxidation and side reactions. Ozone in the atmosphere, even in minute concentrations, is a very active deteriorative reagent. The formation of oxidation products may be accompanied by immediate scission of the polymeric chain molecule, or it may result in a sensitivity to further deterioration by a variety of influences. The poor stability of "oxycellulose" has been abundantly established [24, pt. 1, chap. 3]. The hydrolysis of cellulose by acid attack leads to decrease in length of the polymeric chain molecule through random scission of the chains. The strength of the fiber is decreased; de- terioration may proceed so far that the fiber becomes very weak and brittle and finally can be reduced to a fine powder. Hydrolysis may be caused by the presence of acids introduced into the paper during manufacture, for ex- ample, from the alum used in sizing or from some wet-strength resins. Oxi- dized cellulose or the acidic hemicellu- loses associated with the cellulose in wood and wood pulps contain carboxyl (acid) groups which are a part of the polysaccharide chain molecules. Wood contains acetyl groups; hydrolysis of these groups in wood or in pulps from which they have not been removed
THE NATURE OF PAPER 33 introduces additional acidity. External sources of acids arise from the atmos- phere of urban or industrial areas that may contain sulfur dioxide (which is readily oxidized to sulfuric acid) and oxides of nitrogen (which form nitric acid); these atmospheric sources con- tribute to acid deterioration. The extent to which hydrolytic re- actions proceed depends upon the amount (or concentration) of acidic substances originally present in the paper and upon the acids introduced later through oxidation of cellulose and hemicelluloses or through absorption of acidic gases arising from atmos- pheric contamination. The amount of acidic materials in paper introduced subsequent to manufacture may be large in comparison with that originally present. The contribution of such acids to deterioration is minimized if the paper contains buffering materials (a "buffer solution" is one which resists change in pH when acids or alkalies are added). Many papers exhibit a considerable buffering capacity; a high buffering capacity can contribute much to stability of paper during aging by partial neutralization of acidic sub- stances formed or introduced. Deterioration of cellulose by the chemical reactions of oxidation or hy- drolysis proceeds more rapidly with increase in temperature. There is a rule-of-thumb (and useful approxima- tion) among chemists that the rate of a reaction is doubled for each increase in temperature of 100 C. Many studies on aging of paper (for example [25]) have confirmed the profound effect of temperature and suggest the importance of this factor in the preservation of paper. Hydrolysis and oxidation generally proceed more rapidly in the presence of moisture. Paper is hygroscopic and has a moisture content of 5-7 percent in equilibrium with relative humidities in the range of about 50 percent. The effect of moisture content during natural aging has not been well estab- lished, although it has been shown that aging reactions at temperatures in the range of 80?-120? C are much more rapid in the presence of moisture [25, 26]. Deterioration is promoted by the presence of many metallic salts, partic- ularly those of iron and copper which are unavoidably introduced in small but measurable amounts during manu- facturing processes. Photochemical degradation, that is, the degradation produced by light, is not important in many uses of paper where prolonged exposure to strong light is not to be expected. Cellulose is degraded photochemically, but lignin is especially subject to deterioration from this source. Papers containing groundwood are observed to have poor stability upon exposure to light, partic- ularly to strong ultraviolet sources. PREDICTION OF PERMAENCE The prediction of permanence is necessary in evaluation of papers for which this property is important. The manufacturer needs to determine the probable permanence of his product; the user wishes to know whether the paper meets his requirements [25]. Any practical predictive test must de- pend on some accelerated aging test. If accelerated aging is to have any pre- dictive validity, it is necesary to dem- onstrate that there is a meaningful and reproducible relationship between such aging and aging under "normal" con- ditions. An accelerated aging procedure based on heating the paper in an oven
34 THE LIBRARY QUARTERLY at circa 1000 C was developed at the Swedish Government Testing Institute and at the U.S. Bureau of Standards in the period 1925-35 [27, 28]. Rasch and Scribner [29] considered the heat- ing test (seventy-two hours at 1000 C) as a valid means for estimating the relative aging quality of papers. Later investigators concluded that acceler- ated aging under these conditions is empirically equivalent to approxi- mately twenty-five years (a range of about eighteen to forty-eight) aging at normal temperatures. The oven aging test can be valid only if the reactions leading to deterior- ation are essentially identical at circa 100? C and at "normal" temperatures. The profound effect of moisture con- tent on rate of aging [25, 26] suggests the necessity of taking this factor into account. In any case, the reactions in question can be only those whose rates are dependent on temperature; changes associated with photochemical effects, access to atmospheric contaminants, and other extraneous factors are not evaluated in oven aging. It is necessary to establish that de- teriorative reactions proceed in a regu- lar and predictable way as a function of temperature. The relation of reaction rate to temperature has been deter- mined for many systems; this is the scope of chemical kinetics. In the case of chemical reactions which can be studied in a fundamental way, it has been shown that a reaction rate is re- lated to the temperature at which the rate is measured. The rate constant, k, at one temperature is described by an appropriate relationship which yields a linear plot of chemical composition versus time of reaction. The rate constant, k, is then used to describe the temperature depen- dency of reaction rate according to the exponential form of the Arrhenius equation: k = Ae-EIRT where k = rate constant; A = a fre- quency factor; e = the base of the nat- ural system of logarithms (2.71828 ...); E = activation energy in kilocalories per mole; R = the gas constant; T = absolute temperature in degrees Kelvin (degrees centigrade + 273). The Ar- rhenius equation is usually used in its logarithmic form: log k = log A - E/2.303RT. For any specific reaction, log A and R are considered constant, and E is the activation energy which is constant if only one reaction occurs within the temperature range employed. Hence, a plot of logarithm of k versus 1/T will yield a straight line having a slope which is the activation energy E (fig. 6). The changes of a paper property (for example, folding endurance or development of color) with time are not determined by any single chemical re- action whose effects can be isolated and controlled. Hence, applications of conventional kinetic treatment of aging data on paper are largely empirical. In any case, the results of kinetic treat- ment of data can be undertaken with confidence only if both the rate plots and the Arrhenius plots are linear. The rate plots for loss of folding endurance are linear or nearly so for many papers if the reaction is treated as first order; that is, the logarithm of the property is plotted versus time of aging. However, many papers give nonlinear plots, and it is evident that not all papers exhibit the same type
THE NATURE OF PAPER 35 of behavior [25]. Other physical prop- erties (for example, zero-span tensile strength, tearing energy) have also been plotted according to first-order kinetics; it appears that this is the most suitable general relationship for these tests, but again many rate plots are nonlinear [25]. The development of colored substances during aging is shown by a plot of specific absorption coefficient versus time of aging; these plots are also linear for some papers and nonlinear for others. If the Arrhenius plots (log k versus 1/T) are linear, it becomes possible to extrapolate the relationship obtained upon aging at elevated temperatures and to determine the rate at a specified lower temperature, for example, 200 C or 70? F. One can then predict the value of the measured property after any specified time of aging or deter- mine, as in the case of folding endur- ance, the time for this to be reduced to one-half or other fraction of its original value. It has been shown that the Arrhenius plots for aging of paper are in fact approximately linear, but de- viations are large enough that accurate predictions of changes taking place at lower temperatures can be established in only a very approximate manner. Nevertheless, the effect of temperature on aging rates is profound, and the relationship found, even if only an ap- proximation, can be of great service in comparing stability of paper and in estimating rates of deterioration as a function of temperature during storage or aging [25]. Interpretation of aging -I- z .4 z 0 w Slope = Activation energy IL 0 41 0 -J I /T FIG. 6.-Relationship of the logarithm of the rate constant and the redprocal of absolute temperature
36 THE LIBRARY QUARTERLY data in this way assumes that all fac- tors (including moisture content of the paper) other than temperature are held constant. The relative stability of papers can be expressed by comparing the rates of change (rate constants k) in physi- cal or other properties with time of aging. However, a strength property of a paper at any given time depends upon the initial value as well as upon the rate of change. For example, if two papers change at identical rates, indi- cated by rate constants ki and k8 in figure 7 (from [20]) the one having the higher initial strength will maintain a higher strength throughout its life. Two papers may both have high initial strength values (designated by rates ki and k2 in fig. 7), but the one having the higher rate of strength loss (k2) will deteriorate more rapidly than the other (k1). A high initial strength is desirable but alone is not sufficient; a paper (indicated by rate ks) may have lower initial strength than another (indicated by rate k2) but maintain a usable strength for a longer time. If it is possible to establish a critical level below which the paper loses its essen- tial utility, the information furnished by the rate constants and by this criti- cal level may serve for comparative evaluations of useful life. Lii a- Li. 0 Z) ~~~~~CRITICAL LEVEL U 4 TIME OF AGING -k FiG. 7.-Idealized values for rate constants of three papers as determined by accelerated aging REFERENCES 1. Hunter, D. Papermaking: The History and Technique of an Ancient Craft. New York: Alfred A. Knopf, 1943. 2. Timell, T. E. "Molecular Weight of Na- tive Celluloses." Svensk Papperstidning 60 (November 30, 1957) :836-42. 3. Libby, C. E., ed. Pulp and Paper Science and Technology. New York: McGraw- Hill Book Co., 1962. 4. Casey, J. P. Pulp and Paper-Chemistry and Chemical Technology. 2d ed. New York: Interscience Publications, 1961.
THE NATURE OF PAPER 37 5. Rydholm, S. A. Pulping Processes. New York: Interscience Publications, 1965. 6. Wolfe, D. L. "Commercial Operation of the Twinverform." TAPPI 49 (December 1966) :69A-72A. 7. American Paper and Pulp Association. The Dictionary of Paper. 3d ed. New York: American Paper and Pulp Associ- ation, 1965. 8. American Society for Testing and Ma- terials. 1969 Book of A.S.T.M. Standards and Related Material. Philadelphia: ASTM, 1969. 9. Technical Association of the Pulp and Paper Industry, TAPPI Standards and Suggested Methods. New York: TAPPI, n.d. (a) T401m-60, "Fiber Analysis of Paper and Paperboard," 1960; (b) T402m- 49, "Conditioning Paper and Paperboard for Testing," September 1949; (c) T404ts- 66, "Tensile Breaking Strength of Paper and Paperboard," 1966; (d) T414ts-65, "Internal Tearing Resistance of Paper (El- mendorf Tester)," 1965; (e) T425m-60, "Opacity of Paper," 1960; (f) T428su-67, "Hot Water Extractable Acidity or Alka- linity of Paper," 1967; (g) T433m-44, "Water Resistance of Paper and Paper- board (Dry-Indicator Method) ," June, 1944; (h) T435su-68, "Hydrogen Ion Con- centration (pH) of Paper Extracts-Hot Extraction Method," 1968; (i) T441m-60, "Water Absorptiveness of Nonbibulous Paper and Paperboard (Cobb Test)," 1960; (j) T452m-58, "Brightness of Paper and Paperboard," July 1958; (k) T453m-48, "Heat Test for Relative Stability of Paper," July 1948; (1) T460os-68, "Air Resistance of Paper," 1968; (m) T480- ts-65, "Specular Gloss of Paper and Paperboard at 75?1," 1965; (n) T494su-64, "Tensile Energy Absorption of Paper," 1964; (o) T509su-68, "Hydrogen Ion Concentration (pH) of Paper Extracts- Cold Extraction Method," 1968; (p) T51 1, "Folding Endurance of Paper (M.I.T. Tester)," in press. 10. Wink, W. A. "The Effect of Relative Humidity and Temperature on Paper Properties." TAPPI 44 (June 1961): 1 71A-180A. 11. Swanson, J. W., and Jones, E. J. "Fac- tors Which Affect Strength Properties of Paper." Pulp and Paper Magazine of Canada 63 (May 1962):T251-58. 12. Van den Akker, J. A. "Some Theoretical Considerations on the Mechanical Prop- erties of Fibrous Structures." In Trans- actions of the Symposium on Formation and Structure of Paper. London: Tech- nical Section, British Paper and Board Makers' Association, 1962. 13. Swanson, J. W. "The Science of Chemi- cal Additives in Papermaking." TAPPI 44 (January 1961):142A-181A. 14. Van den Akker, J. A.; Lathrop, A. L.; Voelker, M. H.; and Dearth, L. R. "Im- portance of Fiber Strength to Sheet Strength." TAPPI 41 (August 1958): 416-25. 1S. Wink, W. A., and Van Eperen, R. H. "The Development of an Improved Zero- Span Tensile Test." TAPPI 45 (January 1962):10-24. 16. Kollmann, F. F. P., and Cote, W. A., Jr. Principles of Wood Science and Tech- nology. New York: Springer-Verlag, 1968. 17. Jayne, B. A. "Mechanical Properties of Wood Fibers." TAPPI 42 (June 1959): 461-67. 18. Meredith, R. Mechanical Properties of Wood and Paper. Amsterdam: North- Holland Publishing Co., 1953. 19. Van den Akker, J. A.; Wink, W. A.; and Van Eperen, R. H. "Instrumentation Studies LXXXIX. Tearing Strength of Paper. Tearing Resistance by the In- Plane Mode of Tear." TAPPI 50 (Sep- tember 1967) :466-70. 20. Browning, B. L. Analysis of Paper. New York: Marcel Dekker, Inc., 1969. 21. Smith, R. D. "A Comparison of Paper in Identical Copies of Books from the Lawrence University, the Newberry, and the New York Public Libraries." Un- published report, June 24, 1969. 22. Smith, R. D. "Paper Impermanence as a Consequence of pH and Storage Con- ditions." Library Quarterly 39 (April 1969) :153-95. 23. Marracinni, L. M., and Kleinert, T. N. "Aging and Color Reversion of Bleached Pulps. I. Peroxide Formation during Aging." Svensk Papperstidning 65 (Feb- ruary 28, 1962):126-31. 24. Ott, E.; Spurlin, H. M.; and Grafflin, M. W., eds. Cellulose and Cellulose De- rivatives. 2d ed. New York: Interscience Publications, 1954.
38 THE LIBRARY QUARTERLY 25. Browning, B. L., and Wink, W. A. "Stud- ies on the Permanence and Durability of Paper. I. The Prediction of Paper Per- manence." TAPPI 51 (April 1968):156- 63. 26. Richter, G. A., and Wells, F. L. "Influ- ence of Moisture in Accelerated Aging of Cellulose." TAPPI 37 (August 1956): 603-8. 27. Hall, G. "Permanence of Paper." Paper Trade Journal 82 (April 8, 1926):52-58. 28. Rasch, R. H. "A Study of Purified Wood Fibers as a Papermaking Material." Bu- reau of Standards Journal of Research 3 (September 1929) :469-506. 29. Rasch, R. H., and Scribner, B. W. "Com- parison of Natural Aging of Paper with Accelerated Aging by Heating." Bureau of Standards Journal of Research 11 (De- cember 1933) :727-32.
